Repository: connorrupnow/bayesian_optimization_simulation

File: oracle_initialization_dataset_spraycoating_4D.csv (part 1 of 4)
,sample_time_started,experiment_sample_ID,duplicate_ID,water_content_requested,concentration_requested,combustion_temp_requested,num_passes_requested,water_content_realized,concentration_realized,combustion_temp_realized,combustion_temp_realized_std,num_passes_realized,Pd_ACN_robot_realized,acac_ACN_robot_realized,ACN_robot_realized,H2O_robot_realized,num_passes_robot_realized,combustion_temp_robot_realized,Pd_ACN_robot_requested,acac_ACN_robot_requested,ACN_robot_requested,H2O_robot_requested,conductance_mean,conductance_std,conductance_mean_nz,conductance_std_nz,conductive_fraction,condxrf_avg,condxrf_std,condxrf_count,thickness_avg,thickness_std,thickness_count,sheet_conductance_avg,sheet_conductance_std,sheet_conductance_count,sheet_resistance_avg,sheet_resistance_std,sheet_resistance_count,conductivity_avg,conductivity_std,conductivity_count,resistivity_avg,resistivity_std,resistivity_count,condxrf_manual,condxrfman_avg,condxrfman_std,thickness_manual,thicknessman_avg,thicknessman_std,sheet_conductance_manual,sheet_conductanceman_avg,sheet_conductanceman_std,sheet_resistance_manual,sheet_resistanceman_avg,sheet_resistanceman_std,conductivity_manual,conductivityman_avg,conductivityman_std,resistivity_manual,resistivityman_avg,resistivityman_std,spray_volume_realized,total_spray_time,spray_flowrate_realized,spray_start_time,spray_finish_time,spraycoater_retrieval_time,vial_finished_mixing_time,draw_from_vial_time,time_on_hotplate,spray_start_to_finish,extra_hotplate_time,vial_evaporation_time
0,2021-11-08 17:26,0,41,0.15,0.015,270.0,2.0,0.1504666481513708,0.0149294247118471,258.492,4.185,2.0,0.1599264705882354,0.0268382352941176,0.1320610687022896,0.0564694082246738,2,270.0,0.1608729227971008,0.0291270772028991,0.133,0.0569999999999999,0.1207403334215991,0.0050494389644462,0.1207403334215991,0.0050494389644462,1.0,7.273417340844007e-07,6.281481335326255e-08,5,13.49582097345797,1.2265888545074537,5,0.0266396159271057,0.0012455860103149,5,37.607920648871904,1.8674486305710327,5,1991258.4626310368,248266.391325847,5,5.084529975800063e-07,6.313607092979408e-08,5,False,7.273417340844007e-07,6.281481335326255e-08,False,13.49582097345797,1.2265888545074537,False,0.0266396159271057,0.0012455860103149,False,37.607920648871904,1.8674486305710327,False,1991258.4626310368,248266.391325847,False,5.084529975800063e-07,6.313607092979408e-08,0.30591,153.361,0.001994705,2021-11-08 17:55,2021-11-08 17:58,2021-11-08 17:59,2021-11-08 17:37,2021-11-08 17:54,248.9999997,200.9999998,47.99999991,1005.0
1,2021-11-08 17:27,1,33,0.15,0.01,210.0,5.0,0.1508080583591248,0.0099324256888625,207.549,8.579,5.0,0.107843137254902,0.0167892156862751,0.1950381679389315,0.0567703109327983,5,210.0,0.1072486151980672,0.0194180514685994,0.1963333333333333,0.0569999999999999,0.0109050861508245,0.0009038357836785,0.0109050861508245,0.0009038357836785,1.0,7.581484702551379e-08,7.728683073583568e-09,5,10.342974305427212,0.4267684652331668,5,0.0024060502276035,0.0002229564939192,5,418.60461616523145,40.39897141664789,5,233164.60340888152,26824.77355037092,5,4.332601441529813e-06,4.783515002640029e-07,5,False,7.581484702551379e-08,7.728683073583568e-09,False,10.342974305427212,0.4267684652331668,False,0.0024060502276035,0.0002229564939192,False,418.60461616523145,40.39897141664789,False,233164.60340888152,26824.77355037092,False,4.332601441529813e-06,4.783515002640029e-07,0.31532,158.411,0.001990518,2021-11-08 18:10,2021-11-08 18:16,2021-11-08 18:17,2021-11-08 17:49,2021-11-08 18:10,380.9999998,328.0,52.99999982,1266.0
2,2021-11-08 17:28,2,67,0.3,0.015,240.0,2.0,0.3020432697322588,0.0149437062180012,244.011,7.264,2.0,0.160171568627451,0.0275735294117652,0.0753180661577604,0.1138415245737208,2,240.0,0.1608729227971008,0.0291270772028991,0.076,0.1139999999999999,0.109712154236342,0.009121596528053,0.109712154236342,0.009121596528053,1.0,6.118150429450079e-07,9.268878075766429e-08,5,15.469834289272637,1.6892650749598055,5,0.0242064069939755,0.0022500981014088,5,41.61541017699478,4.093864542911601,5,1591120.8518813755,311071.65047444985,5,6.479040837695202e-07,1.2530764212551514e-07,5,False,6.118150429450079e-07,9.268878075766429e-08,False,15.469834289272637,1.6892650749598055,False,0.0242064069939755,0.0022500981014088,False,41.61541017699478,4.093864542911601,False,1591120.8518813755,311071.65047444985,False,6.479040837695202e-07,1.2530764212551514e-07,0.30639,153.613,0.001994558,2021-11-08 18:22,2021-11-08 18:25,2021-11-08 18:31,2021-11-08 18:01,2021-11-08 18:21,550.9999999,202.0000001,348.9999999,1167.000001
3,2021-11-08 17:29,3,55,0.3,0.01,240.0,1.0,0.3024978364571433,0.0100262746990615,227.817,4.338,1.0,0.1073529411764701,0.0176470588235291,0.1358778625954201,0.1131394182547643,1,240.0,0.1072486151980672,0.0194180514685994,0.1393333333333333,0.1139999999999999,0.0311438217096373,0.0029057133829698,0.0311438217096373,0.0029057133829698,1.0,2.09615531908462e-07,3.3498239601382666e-08,5,11.138932849650471,1.2623470775641,5,0.0068714357939529,0.0007167758567429,5,146.87688131345038,16.187850726054815,5,629022.4687286639,137467.781332358,5,1.6487263196927665e-06,3.431994992225618e-07,5,False,2.09615531908462e-07,3.3498239601382666e-08,False,11.138932849650471,1.2623470775641,False,0.0068714357939529,0.0007167758567429,False,146.87688131345038,16.187850726054815,False,629022.4687286639,137467.781332358,False,1.6487263196927665e-06,3.431994992225618e-07,0.3025,151.515,0.001996502,2021-11-08 18:38,2021-11-08 18:40,2021-11-08 18:44,2021-11-08 18:17,2021-11-08 18:37,398.0,159.0000001,238.9999999,1241.0
4,2021-11-08 18:24,4,15,0.0,0.015,210.0,5.0,0.0,0.0148985996742038,207.64,8.438,5.0,0.1582107843137252,0.0283088235294116,0.189058524173028,0.0,5,210.0,0.1608729227971008,0.0291270772028991,0.19,0.0,0.0228784254096272,0.0028366747658606,0.0228784254096272,0.0028366747658606,1.0,1.434445545659768e-07,2.5119542494874283e-08,5,12.648289248655882,1.1754547198150795,5,0.0050477951208007,0.0006997455418409,5,201.72898647909,32.76953640855591,5,404790.9086992155,84956.43803686855,5,2.5711185475200345e-06,6.084798576338894e-07,5,False,1.434445545659768e-07,2.5119542494874283e-08,False,12.648289248655882,1.1754547198150795,False,0.0050477951208007,0.0006997455418409,False,201.72898647909,32.76953640855591,False,404790.9086992155,84956.43803686855,False,2.5711185475200345e-06,6.084798576338894e-07,0.31624,158.882,0.001990408,2021-11-08 18:58,2021-11-08 19:03,2021-11-08 19:05,2021-11-08 18:32,2021-11-08 18:57,423.9999998,329.9999998,93.99999997,1545.0
5,2021-11-08 18:39,5,28,0.15,0.01,240.0,1.0,0.1492686588261677,0.0100742407391246,240.554,4.482,1.0,0.1085784313725495,0.0193627450980392,0.1961832061068706,0.0568706118355067,1,240.0,0.1072486151980672,0.0194180514685994,0.1963333333333333,0.0569999999999999,0.0739094692488016,0.0081233014816581,0.0739094692488016,0.0081233014816581,1.0,5.194363056438824e-07,8.098811152588316e-08,5,10.199435181461135,0.7956703038784946,5,0.0163070601046732,0.0020038405760259,5,62.14337637883856,8.368093539026919,5,1617192.2120161855,310777.48041114834,5,6.379379721390732e-07,1.2884046300195817e-07,5,False,5.194363056438824e-07,8.098811152588316e-08,False,10.199435181461135,0.7956703038784946,False,0.0163070601046732,0.0020038405760259,False,62.14337637883856,8.368093539026919,False,1617192.2120161855,310777.48041114834,False,6.379379721390732e-07,1.2884046300195817e-07,0.30281,151.675,0.00199644,2021-11-08 19:12,2021-11-08 19:15,2021-11-08 19:19,2021-11-08 18:49,2021-11-08 19:12,379.0,159.0000001,219.9999999,1381.0
6,2021-11-08 18:55,6,20,0.0,0.02,270.0,1.0,0.0,0.0200338429338201,266.548,5.406,1.0,0.2123774509803919,0.0377450980392153,0.1244274809160304,0.0,1,270.0,0.2144972303961344,0.0388361029371988,0.1266666666666667,0.0,0.1944799235381978,0.0221346909738081,0.1944799235381978,0.0221346909738081,1.0,1.246363924770625e-06,1.9265154114404978e-07,5,12.1067085661282,0.7137726225047314,5,0.042909194647492,0.0054601435156951,5,23.637632739711844,3.279509274695416,5,3571990.1339846626,639811.8999241121,5,2.875784442370768e-07,5.3683181797640464e-08,5,False,1.246363924770625e-06,1.9265154114404978e-07,False,12.1067085661282,0.7137726225047314,False,0.042909194647492,0.0054601435156951,False,23.637632739711844,3.279509274695416,False,3571990.1339846626,639811.8999241121,False,2.875784442370768e-07,5.3683181797640464e-08,0.30248,151.514,0.001996383,2021-11-08 19:30,2021-11-08 19:33,2021-11-08 19:34,2021-11-08 19:06,2021-11-08 19:29,211.0000003,159.0000001,52.00000021,1432.0
7,2021-11-08 19:11,7,46,0.15,0.02,240.0,1.0,0.1500494870275409,0.0200426160105784,229.448,4.281,1.0,0.2128676470588237,0.0381127450980391,0.0683206106870235,0.0563691073219659,1,240.0,0.2144972303961344,0.0388361029371988,0.0696666666666667,0.0569999999999999,0.2094745808908138,0.0124674465950613,0.2094745808908138,0.0124674465950613,1.0,1.0281879915773255e-06,1.2293727776852393e-07,5,18.880546860197533,2.331372866664473,5,0.0462175498715698,0.0030754460391541,5,21.718185989408266,1.530618529455616,5,2485247.6281865924,399225.392503326,5,4.109977962664114e-07,6.75882258632806e-08,5,False,1.0281879915773255e-06,1.2293727776852393e-07,False,18.880546860197533,2.331372866664473,False,0.0462175498715698,0.0030754460391541,False,21.718185989408266,1.530618529455616,False,2485247.6281865924,399225.392503326,False,4.109977962664114e-07,6.75882258632806e-08,0.30281,151.689,0.001996255,2021-11-08 19:44,2021-11-08 19:46,2021-11-08 19:47,2021-11-08 19:21,2021-11-08 19:43,221.0000001,159.0000001,62.00000003,1294.0
8,2021-11-08 19:28,8,71,0.3,0.015,270.0,5.0,0.3009113474380411,0.0151915214476096,266.073,5.116,5.0,0.1606617647058823,0.0299019607843137,0.0725190839694655,0.1132397191574726,5,270.0,0.1608729227971008,0.0291270772028991,0.076,0.1139999999999999,0.1923770301824426,0.0204586126264172,0.1923770301824426,0.0204586126264172,1.0,1.100116556821672e-06,1.708348321253647e-07,5,14.783967045379184,1.1489871622206358,5,0.042445221509888,0.0050466916933438,5,23.86764742698949,3.2437593050197155,5,2901899.787871101,531358.6263889443,5,3.550340121833064e-07,7.20782321064283e-08,5,False,1.100116556821672e-06,1.708348321253647e-07,False,14.783967045379184,1.1489871622206358,False,0.042445221509888,0.0050466916933438,False,23.86764742698949,3.2437593050197155,False,2901899.787871101,531358.6263889443,False,3.550340121833064e-07,7.20782321064283e-08,0.31563,158.45,0.001991985,2021-11-08 20:01,2021-11-08 20:06,2021-11-08 20:08,2021-11-08 19:38,2021-11-08 20:00,441.0,329.0000002,111.9999998,1311.0
9,2021-11-08 19:44,9,4,0.0,0.01,240.0,2.0,0.0,0.0102718243596445,237.292,5.457,2.0,0.1069852941176464,0.02046568627451,0.2447837150127222,0.0,2,240.0,0.1072486151980672,0.0194180514685994,0.2533333333333333,0.0,0.049802304208395,0.0070269955270567,0.049802304208395,0.0070269955270567,1.0,3.686265070200107e-07,7.237501475071301e-08,5,9.236891526781257,1.0073992910723588,5,0.0109881612780041,0.0017334059060177,5,93.14755053158524,17.043652231026325,5,1213778.6804053318,303999.1203958679,5,8.686773968073802e-07,2.2869266249663825e-07,5,False,3.686265070200107e-07,7.237501475071301e-08,False,9.236891526781257,1.0073992910723588,False,0.0109881612780041,0.0017334059060177,False,93.14755053158524,17.043652231026325,False,1213778.6804053318,303999.1203958679,False,8.686773968073802e-07,2.2869266249663825e-07,0.30592,153.361,0.001994771,2021-11-08 20:14,2021-11-08 20:17,2021-11-08 20:22,2021-11-08 19:51,2021-11-08 20:13,465.9999995,200.9999998,264.9999997,1331.000001
10,2021-11-08 19:58,10,70,0.3,0.015,240.0,5.0,0.3015968126003643,0.0149191610423578,235.976,8.267,5.0,0.1575980392156863,0.0292892156862748,0.0755725190839696,0.1133400200601805,5,240.0,0.1608729227971008,0.0291270772028991,0.076,0.1139999999999999,0.2109200461397854,0.0165480787099061,0.2109200461397854,0.0165480787099061,1.0,1.1915667390927015e-06,1.5444276193626896e-07,5,15.075903636409343,1.2946461898284736,5,0.0465364709642765,0.0040820486164466,5,21.630815682954267,2.030405271545128,5,3119936.782119485,509195.1718562578,5,3.2754366313098685e-07,5.434578690848013e-08,5,False,1.1915667390927015e-06,1.5444276193626896e-07,False,15.075903636409343,1.2946461898284736,False,0.0465364709642765,0.0040820486164466,False,21.630815682954267,2.030405271545128,False,3119936.782119485,509195.1718562578,False,3.2754366313098685e-07,5.434578690848013e-08,0.31569,158.498,0.00199176,2021-11-08 20:29,2021-11-08 20:35,2021-11-08 20:36,2021-11-08 20:07,2021-11-08 20:29,379.0,328.9999996,50.00000037,1314.0
11,2021-11-08 20:10,11,60,0.3,0.01,210.0,5.0,0.2956892479567369,0.009957702318771,208.41,8.47,5.0,0.107107843137255,0.018995098039216,0.1414758269720104,0.1123370110330994,5,210.0,0.1072486151980672,0.0194180514685994,0.1393333333333333,0.1139999999999999,0.0651911538732224,0.0040486731299745,0.0651911538732224,0.0040486731299745,1.0,4.381171662021624e-07,4.392601606082567e-08,5,11.076739829351004,0.8318965643657313,5,0.0143834893594622,0.0009987189956235,5,69.81563713807991,5.251014203246925,5,1308389.7802397194,175124.91214094328,5,7.75548414443406e-07,1.0583684511888877e-07,5,False,4.381171662021624e-07,4.392601606082567e-08,False,11.076739829351004,0.8318965643657313,False,0.0143834893594622,0.0009987189956235,False,69.81563713807991,5.251014203246925,False,1308389.7802397194,175124.91214094328,False,7.75548414443406e-07,1.0583684511888877e-07,0.31606,158.75,0.001990929,2021-11-08 20:48,2021-11-08 20:53,2021-11-08 20:54,2021-11-08 20:22,2021-11-08 20:47,379.0,328.0,50.99999998,1497.0
12,2021-11-08 20:30,12,54,0.3,0.01,210.0,1.0,0.2974208089767358,0.0099908801141453,198.217,4.1,1.0,0.1066176470588232,0.019730392156863,0.1402035623409672,0.1128385155466401,1,210.0,0.1072486151980672,0.0194180514685994,0.1393333333333333,0.1139999999999999,0.0,0.0,0.0,0.0,0.0,0.0,0.0,0,0.0,0.0,0,0.0,0.0,0,0.0,0.0,0,0.0,0.0,0,0.0,0.0,0,True,0.0,1e-07,True,0.0,1e-07,True,0.0,1e-07,True,0.0,1e-07,True,0.0,1e-07,True,0.0,1e-07,0.30215,151.373,0.001996063,2021-11-08 21:06,2021-11-08 21:09,2021-11-08 21:10,2021-11-08 20:40,2021-11-08 21:06,209.0000005,159.0000001,50.00000037,1561.0
13,2021-11-08 20:46,13,10,0.0,0.015,240.0,1.0,0.0,0.0149510711582414,229.078,4.731,1.0,0.1598039215686278,0.0292892156862742,0.1903307888040711,0.0,1,240.0,0.1608729227971008,0.0291270772028991,0.19,0.0,0.0646334669328245,0.0091229350361877,0.0646334669328245,0.0091229350361877,1.0,4.0534232709875385e-07,4.640783760732913e-08,5,12.418140816000358,1.2143085002737062,5,0.0142604437666702,0.0022504282820524,5,71.64031806513808,12.113880789530354,5,1144102.842349516,95137.9690170294,5,8.78730793676753e-07,7.048188941646956e-08,5,False,4.0534232709875385e-07,4.640783760732913e-08,False,12.418140816000358,1.2143085002737062,False,0.0142604437666702,0.0022504282820524,False,71.64031806513808,12.113880789530354,False,1144102.842349516,95137.9690170294,False,8.78730793676753e-07,7.048188941646956e-08,0.30261,151.595,0.001996174,2021-11-08 21:15,2021-11-08 21:18,2021-11-08 21:24,2021-11-08 20:55,2021-11-08 21:14,538.0,159.0000001,379.0,1167.0
14,2021-11-08 21:01,14,26,0.0,0.02,270.0,5.0,0.0,0.0199313813490797,265.569,5.373,5.0,0.2120098039215692,0.0393382352941179,0.1269720101781171,0.0,5,270.0,0.2144972303961344,0.0388361029371988,0.1266666666666667,0.0,0.0810828779162204,0.0137901338707902,0.0810828779162204,0.0137901338707902,1.0,5.866770664113142e-07,1.28046289028958e-07,5,9.643341756089413,0.6371183395282656,5,0.0178897694311494,0.0034017240233559,5,57.74589992231215,12.2630918961568,5,1878529.6534608728,466975.8333432331,5,5.621195312827079e-07,1.527875133456898e-07,5,False,5.866770664113142e-07,1.28046289028958e-07,False,9.643341756089413,0.6371183395282656,False,0.0178897694311494,0.0034017240233559,False,57.74589992231215,12.2630918961568,False,1878529.6534608728,466975.8333432331,False,5.621195312827079e-07,1.527875133456898e-07,0.31589,158.732,0.001990084,2021-11-08 22:10,2021-11-08 22:15,2021-11-08 22:16,2021-11-08 21:09,2021-11-08 22:09,378.0000004,327.0000004,50.99999998,3598.0
15,2021-11-08 21:16,15,22,0.0,0.02,240.0,2.0,0.0,0.0198574958834052,239.164,6.409,2.0,0.2136029411764702,0.0387254901960785,0.1288804071246815,0.0,2,240.0,0.2144972303961344,0.0388361029371988,0.1266666666666667,0.0,0.156481258454376,0.0140739269741086,0.156481258454376,0.0140739269741086,1.0,8.571397449132839e-07,1.316165301218513e-07,5,15.93165717260806,1.8699452244933297,5,0.0345253363717234,0.0034717295669037,5,29.224955387831063,3.2473699239454983,5,2205157.581021514,431670.9187251008,5,4.684321072164477e-07,9.647232070355113e-08,5,False,8.571397449132839e-07,1.316165301218513e-07,False,15.93165717260806,1.8699452244933297,False,0.0345253363717234,0.0034717295669037,False,29.224955387831063,3.2473699239454983,False,2205157.581021514,431670.9187251008,False,4.684321072164477e-07,9.647232070355113e-08,0.30587,153.294,0.001995316,2021-11-08 22:27,2021-11-08 22:31,2021-11-08 22:32,2021-11-08 21:25,2021-11-08 22:27,251.9999998,200.9999998,50.99999998,3714.0
16,2021-11-08 22:08,16,1,0.0,0.01,240.0,1.0,0.0,0.0099243642003637,240.542,4.796,1.0,0.10625,0.0198529411764705,0.2550890585241723,0.0,1,240.0,0.1072486151980672,0.0194180514685994,0.2533333333333333,0.0,0.0564293080243268,0.0095026904911816,0.0564293080243268,0.0095026904911816,1.0,4.2645536918073307e-07,9.579709476415006e-08,5,8.856165601312545,0.8865647051161121,5,0.0124503142421461,0.0023441056361925,5,83.07711636693986,18.450597722955266,5,1434729.0469818874,390641.0624641008,5,7.448838049837219e-07,2.248515207617895e-07,5,False,4.2645536918073307e-07,9.579709476415006e-08,False,8.856165601312545,0.8865647051161121,False,0.0124503142421461,0.0023441056361925,False,83.07711636693986,18.450597722955266,False,1434729.0469818874,390641.0624641008,False,7.448838049837219e-07,2.248515207617895e-07,0.30205,151.28,0.001996629,2021-11-08 22:40,2021-11-08 22:43,2021-11-08 22:45,2021-11-08 22:19,2021-11-08 22:40,313.0000002,157.9999998,155.0000004,1246.0
17,2021-11-08 22:10,17,72,0.3,0.02,210.0,1.0,0.3001406206592752,0.0200557915643685,198.595,4.219,1.0,0.2128676470588237,0.039583333333333,0.0118320610687024,0.1133400200601805,1,210.0,0.2144972303961344,0.0388361029371988,0.0126666666666667,0.1139999999999999,0.0003512567678404,0.000306199685271,0.0005854279464008,0.0001384680225275,0.6,2.585803387273503e-09,6.760692637312108e-10,3,21.678391906599018,1.002760618961559,3,0.0001291662463002,3.741715025628641e-05,3,8218.858449915524,2503.0872768542904,3,5914.320274001071,1469.88737890066,3,0.0001765017709587,4.524584272617927e-05,3,False,2.585803387273503e-09,6.760692637312108e-10,False,21.678391906599018,1.002760618961559,False,0.0001291662463002,3.741715025628641e-05,False,8218.858449915524,2503.0872768542904,False,5914.320274001071,1469.88737890066,False,0.0001765017709587,4.524584272617927e-05,0.30237,151.468,0.001996263,2021-11-08 22:57,2021-11-08 22:59,2021-11-08 23:00,2021-11-08 22:32,2021-11-08 22:56,210.0000001,159.0000001,50.99999998,1473.0
18,2021-11-08 22:38,18,79,0.3,0.02,240.0,5.0,0.3008718938933394,0.0198470317435606,236.047,8.313,5.0,0.2125,0.0384803921568628,0.014249363867684,0.1141424272818454,5,240.0,0.2144972303961344,0.0388361029371988,0.0126666666666667,0.1139999999999999,0.2759331993904771,0.026491106098799,0.2759331993904771,0.026491106098799,1.0,1.325550549344252e-06,2.160972594880488e-07,5,19.508238559814867,1.6416812477089149,5,0.0608806870495592,0.00653477572197,5,16.58256521631176,1.8362036257145664,5,3161191.5807031896,616038.6745121112,5,3.254890190884454e-07,5.946492759545654e-08,5,False,1.325550549344252e-06,2.160972594880488e-07,False,19.508238559814867,1.6416812477089149,False,0.0608806870495592,0.00653477572197,False,16.58256521631176,1.8362036257145664,False,3161191.5807031896,616038.6745121112,False,3.254890190884454e-07,5.946492759545654e-08,0.31644,159.066,0.001989363,2021-11-08 23:12,2021-11-08 23:18,2021-11-08 23:19,2021-11-08 22:47,2021-11-08 23:12,379.0,328.0,50.99999998,1446.0
19,2021-11-08 22:54,19,69,0.3,0.015,210.0,5.0,0.2976933772825725,0.0149617046684378,208.105,8.42,5.0,0.1624999999999995,0.0285539215686273,0.0779898218829518,0.1140421263791379,5,210.0,0.1608729227971008,0.0291270772028991,0.076,0.1139999999999999,0.0987528375237014,0.004384735828784,0.0987528375237014,0.004384735828784,1.0,5.400065298150741e-07,3.1532368133896545e-08,5,15.815773232430626,1.381090058132926,5,0.0217883915738191,0.0010816183036799,5,45.98652448449625,2.280683644356448,5,1384851.299310017,118440.60522615215,5,7.264567729683355e-07,6.38580983527868e-08,5,False,5.400065298150741e-07,3.1532368133896545e-08,False,15.815773232430626,1.381090058132926,False,0.0217883915738191,0.0010816183036799,False,45.98652448449625,2.280683644356448,False,1384851.299310017,118440.60522615215,False,7.264567729683355e-07,6.38580983527868e-08,0.31672,159.16,0.001989947,2021-11-08 23:28,2021-11-08 23:33,2021-11-08 23:34,2021-11-08 23:04,2021-11-08 23:27,378.0000004,327.0000004,50.99999998,1355.0
20,2021-11-08 23:11,20,1,0.0,0.01,240.0,1.0,0.0,0.0099400216235255,238.87,6.451,1.0,0.1079656862745096,0.0187499999999998,0.2557251908396953,0.0,1,240.0,0.1072486151980672,0.0194180514685994,0.2533333333333333,0.0,0.0690795822971971,0.0177652258650871,0.0690795822971971,0.0177652258650871,1.0,5.107381238593416e-07,1.7563807107246589e-07,5,9.4173042291322,1.067881827972956,5,0.0152414150984365,0.0043822921642274,5,70.33432237515072,21.141376185020167,5,1679646.306158848,682853.1007939656,5,6.787431894044844e-07,2.702731245427195e-07,5,False,5.107381238593416e-07,1.7563807107246589e-07,False,9.4173042291322,1.067881827972956,False,0.0152414150984365,0.0043822921642274,False,70.33432237515072,21.141376185020167,False,1679646.306158848,682853.1007939656,False,6.787431894044844e-07,2.702731245427195e-07,0.30211,151.354,0.001996049,2021-11-08 23:39,2021-11-08 23:41,2021-11-08 23:48,2021-11-08 23:19,2021-11-08 23:38,542.0000003,158.0000005,383.9999999,1165.0
21,2021-11-08 23:26,21,19,0.0,0.02,240.0,1.0,0.0,0.0199438353027501,241.31,4.604,1.0,0.2139705882352939,0.0386029411764704,0.1273536895674298,0.0,1,240.0,0.2144972303961344,0.0388361029371988,0.1266666666666667,0.0,0.2348338303457627,0.0239924198049551,0.2348338303457627,0.0239924198049551,1.0,1.2758973777386424e-06,2.2550499991954802e-07,5,16.20322609449658,2.062663272842066,5,0.0518127030944833,0.0059184045342614,5,19.527655541621908,2.4938167068469976,5,3269274.446853286,734316.8961019118,5,3.19116611381525e-07,7.488690730534436e-08,5,False,1.2758973777386424e-06,2.2550499991954802e-07,False,16.20322609449658,2.062663272842066,False,0.0518127030944833,0.0059184045342614,False,19.527655541621908,2.4938167068469976,False,3269274.446853286,734316.8961019118,False,3.19116611381525e-07,7.488690730534436e-08,0.30244,151.468,0.001996725,2021-11-08 23:56,2021-11-08 23:59,2021-11-09 0:01,2021-11-08 23:34,2021-11-08 23:56,305.0000003,157.9999998,147.0000004,1321.0
22,2021-11-08 23:41,22,2,0.0,0.01,270.0,1.0,0.0,0.0101536150610855,266.973,5.076,1.0,0.1072303921568631,0.0192401960784311,0.2472010178117044,0.0,1,270.0,0.1072486151980672,0.0194180514685994,0.2533333333333333,0.0,0.036804005429413,0.0114449616509336,0.036804005429413,0.0114449616509336,1.0,3.160740799637852e-07,1.1630300790051959e-07,5,6.611829092608842,0.4024932854545825,5,0.0081202738259399,0.002823221395757,5,140.0480739996827,63.39272747204396,5,1250840.079064906,499111.7532498933,5,9.411260108425388e-07,4.695973753666332e-07,5,False,3.160740799637852e-07,1.1630300790051959e-07,False,6.611829092608842,0.4024932854545825,False,0.0081202738259399,0.002823221395757,False,140.0480739996827,63.39272747204396,False,1250840.079064906,499111.7532498933,False,9.411260108425388e-07,4.695973753666332e-07,0.30259,151.596,0.001996029,2021-11-09 0:14,2021-11-09 0:17,2021-11-09 0:18,2021-11-08 23:49,2021-11-09 0:13,210.0000001,159.0000001,50.99999998,1490.0
23,2021-11-08 23:56,23,50,0.15,0.02,270.0,2.0,0.1484075211494585,0.0199104071718273,265.56,5.485,2.0,0.2128676470588232,0.0392156862745098,0.071374045801527,0.0563691073219659,2,270.0,0.2144972303961344,0.0388361029371988,0.0696666666666667,0.0569999999999999,0.2888205499882308,0.038404525968588,0.2888205499882308,0.038404525968588,1.0,1.4979906612051395e-06,3.315803685216493e-07,5,17.53064377312667,2.166771256256495,5,0.0637240953830722,0.00947355550113,5,16.004288249104246,2.6348016266970404,5,3732161.023439383,997211.7209514373,5,2.843894391467128e-07,7.87003031985319e-08,5,False,1.4979906612051395e-06,3.315803685216493e-07,False,17.53064377312667,2.166771256256495,False,0.0637240953830722,0.00947355550113,False,16.004288249104246,2.6348016266970404,False,3732161.023439383,997211.7209514373,False,2.843894391467128e-07,7.87003031985319e-08,0.30647,153.63,0.001994858,2021-11-09 0:32,2021-11-09 0:35,2021-11-09 0:36,2021-11-09 0:06,2021-11-09 0:31,253.0,202.0000001,50.99999998,1514.0
24,2021-11-09 0:12,24,13,0.0,0.015,240.0,2.0,0.0,0.0148732033415116,237.27,5.486,2.0,0.1583333333333333,0.0284313725490191,0.1899491094147585,0.0,2,240.0,0.1608729227971008,0.0291270772028991,0.19,0.0,0.0877559446145406,0.0110737347646501,0.0877559446145406,0.0110737347646501,1.0,5.66697654419497e-07,1.0865329991630597e-07,5,12.049062456676866,1.298319454095186,5,0.019362085506992,0.002731647852743,5,52.58200460320286,8.321204444057255,5,1639655.8097611682,392219.4090029062,5,6.403869068939257e-07,1.627500684493974e-07,5,False,5.66697654419497e-07,1.0865329991630597e-07,False,12.049062456676866,1.298319454095186,False,0.019362085506992,0.002731647852743,False,52.58200460320286,8.321204444057255,False,1639655.8097611682,392219.4090029062,False,6.403869068939257e-07,1.627500684493974e-07,0.30554,153.117,0.001995468,2021-11-09 0:44,2021-11-09 0:47,2021-11-09 0:50,2021-11-09 0:21,2021-11-09 0:43,378.0000004,201.0000005,176.9999999,1314.0
25,2021-11-09 0:27,25,56,0.3,0.01,270.0,1.0,0.2983996042353621,0.0100552796602293,266.826,5.217,1.0,0.107843137254902,0.0192401960784311,0.138931297709923,0.1131394182547643,1,270.0,0.1072486151980672,0.0194180514685994,0.1393333333333333,0.1139999999999999,0.1443730603433738,0.0225780807134867,0.1443730603433738,0.0225780807134867,1.0,9.988060758675949e-07,2.215955475905936e-07,5,10.622827325162334,1.2679177914207709,5,0.0318538368147352,0.0055695180542824,5,32.33646271139675,6.783999433158568,5,3074779.2677807314,846236.6452650445,5,3.482946257941504e-07,1.07724199806268e-07,5,False,9.988060758675949e-07,2.215955475905936e-07,False,10.622827325162334,1.2679177914207709,False,0.0318538368147352,0.0055695180542824,False,32.33646271139675,6.783999433158568,False,3074779.2677807314,846236.6452650445,False,3.482946257941504e-07,1.07724199806268e-07,0.30242,151.481,0.001996422,2021-11-09 1:03,2021-11-09 1:06,2021-11-09 1:06,2021-11-09 0:37,2021-11-09 1:02,208.9999998,157.9999998,50.99999998,1509.0
26,2021-11-09 0:43,26,80,0.3,0.02,270.0,5.0,0.3649909721198418,0.0178101672404277,265.476,6.007,5.0,0.1432598039215689,0.0394607843137255,0.0127226463104322,0.1123370110330994,5,270.0,0.2144972303961344,0.0388361029371988,0.0126666666666667,0.1139999999999999,0.2344001115497504,0.0151255252245276,0.2344001115497504,0.0151255252245276,1.0,1.2868826527648082e-06,1.4539752326979204e-07,5,15.775255896722255,1.2514532938000138,5,0.0517170092876276,0.0037311358253843,5,19.422063463949705,1.492853281814129,5,3307002.9048101427,473710.97856741486,5,3.07421265074232e-07,4.42105831075149e-08,5,False,1.2868826527648082e-06,1.4539752326979204e-07,False,15.775255896722255,1.2514532938000138,False,0.0517170092876276,0.0037311358253843,False,19.422063463949705,1.492853281814129,False,3307002.9048101427,473710.97856741486,False,3.07421265074232e-07,4.42105831075149e-08,0.31605,158.797,0.001990277,2021-11-09 1:14,2021-11-09 1:20,2021-11-09 1:20,2021-11-09 0:55,2021-11-09 1:13,375.9999999,328.0,47.99999991,1122.0
27,2021-11-09 1:01,27,3,0.0,0.01,210.0,2.0,0.0,0.01003347439209,200.357,4.134,2.0,0.1066176470588232,0.0186274509803922,0.249236641221374,0.0,2,210.0,0.1072486151980672,0.0194180514685994,0.2533333333333333,0.0,0.0241793125198984,0.0017148690093926,0.0241793125198984,0.0017148690093926,1.0,1.813071331497564e-07,1.9496999078308635e-08,5,8.915213155888306,0.7377895697054344,5,0.0053348171291063,0.0004230206291554,5,188.47622880610265,16.23077001400341,5,603830.3230021826,90478.52075272916,5,1.6852258814818584e-06,2.4502757253708813e-07,5,False,1.813071331497564e-07,1.9496999078308635e-08,False,8.915213155888306,0.7377895697054344,False,0.0053348171291063,0.0004230206291554,False,188.47622880610265,16.23077001400341,False,603830.3230021826,90478.52075272916,False,1.6852258814818584e-06,2.4502757253708813e-07,0.30592,153.338,0.00199507,2021-11-09 1:37,2021-11-09 1:40,2021-11-09 1:41,2021-11-09 1:09,2021-11-09 1:36,251.9999998,200.9999998,50.99999998,1601.0
28,2021-11-09 1:15,28,59,0.3,0.01,270.0,2.0,0.2988708793911689,0.0098517006454786,265.762,5.877,2.0,0.10563725490196,0.0191176470588236,0.141603053435115,0.1135406218655972,2,270.0,0.1072486151980672,0.0194180514685994,0.1393333333333333,0.1139999999999999,0.1164079692657358,0.0165501794066519,0.1164079692657358,0.0165501794066519,1.0,8.135311131277437e-07,1.639686289660994e-07,5,10.366518583517548,1.0491088129807384,5,0.025683742161497,0.0040825668123287,5,39.84537332624655,7.207525413583571,5,2524167.9079303024,629834.4615598754,5,4.16961491627005e-07,1.0614908712864538e-07,5,False,8.135311131277437e-07,1.639686289660994e-07,False,10.366518583517548,1.0491088129807384,False,0.025683742161497,0.0040825668123287,False,39.84537332624655,7.207525413583571,False,2524167.9079303024,629834.4615598754,False,4.16961491627005e-07,1.0614908712864538e-07,0.306,153.356,0.001995357,2021-11-09 1:52,2021-11-09 1:55,2021-11-09 1:56,2021-11-09 1:25,2021-11-09 1:51,251.9999998,200.9999998,50.99999998,1557.0
29,2021-11-09 1:31,29,31,0.15,0.01,240.0,2.0,0.1477331425151274,0.0100621872884697,228.326,3.868,2.0,0.1066176470588226,0.0186274509803922,0.193002544529262,0.0551654964894685,2,240.0,0.1072486151980672,0.0194180514685994,0.1963333333333333,0.0569999999999999,0.0822987160020429,0.0065171610884128,0.0822987160020429,0.0065171610884128,1.0,5.723351883625971e-07,8.110269431699555e-08,5,10.44499951048533,1.1461377370554606,5,0.0181580265969033,0.0016076409153281,5,55.43411200625138,5.123419956102038,5,1768782.509856983,350642.1558400092,5,5.829124116831567e-07,1.1170544282439449e-07,5,False,5.723351883625971e-07,8.110269431699555e-08,False,10.44499951048533,1.1461377370554606,False,0.0181580265969033,0.0016076409153281,False,55.43411200625138,5.123419956102038,False,1768782.509856983,350642.1558400092,False,5.829124116831567e-07,1.1170544282439449e-07,0.30581,153.232,0.001995732,2021-11-09 2:07,2021-11-09 2:10,2021-11-09 2:11,2021-11-09 1:44,2021-11-09 2:06,250.9999996,200.9999998,49.99999974,1335.0
30,2021-11-09 1:50,30,64,0.3,0.015,240.0,1.0,0.3162909748831949,0.0141048633528034,227.043,3.839,1.0,0.1395833333333334,0.0290441176470591,0.0765903307888035,0.1134403209628879,1,240.0,0.1608729227971008,0.0291270772028991,0.076,0.1139999999999999,0.1133847737174068,0.0056557185662849,0.1133847737174068,0.0056557185662849,1.0,6.589589001078607e-07,6.406195140604368e-08,5,14.371973322023308,1.573263704895812,5,0.0250167175973126,0.0013951419106252,5,40.07817153013129,2.35303904794388,5,1761208.2910666675,246280.076233271,5,5.769888371564669e-07,8.27712601899019e-08,5,False,6.589589001078607e-07,6.406195140604368e-08,False,14.371973322023308,1.573263704895812,False,0.0250167175973126,0.0013951419106252,False,40.07817153013129,2.35303904794388,False,1761208.2910666675,246280.076233271,False,5.769888371564669e-07,8.27712601899019e-08,0.30217,151.37,0.001996234,2021-11-09 2:24,2021-11-09 2:27,2021-11-09 2:28,2021-11-09 2:00,2021-11-09 2:24,209.0000005,159.0000001,50.00000037,1438.0
31,2021-11-09 2:06,31,57,0.3,0.01,210.0,2.0,0.3011520056484028,0.0101244663020349,202.047,3.982,2.0,0.1042892156862741,0.0205882352941175,0.133715012722646,0.1114343029087261,2,210.0,0.1072486151980672,0.0194180514685994,0.1393333333333333,0.1139999999999999,0.0142827845488258,0.0016569622933837,0.0142827845488258,0.0016569622933837,1.0,9.705942983039084e-08,6.7239962887147914e-09,5,10.719713898097565,1.2968142190171772,5,0.0031512907407811,0.0004087363104674,5,321.8800972256341,44.0217169237342,5,293773.1657057378,5548.883434075341,5,3.404956639453401e-06,6.418563248019079e-08,5,False,9.705942983039084e-08,6.7239962887147914e-09,False,10.719713898097565,1.2968142190171772,False,0.0031512907407811,0.0004087363104674,False,321.8800972256341,44.0217169237342,False,293773.1657057378,5548.883434075341,False,3.404956639453401e-06,6.418563248019079e-08,0.30585,153.293,0.001995199,2021-11-09 2:40,2021-11-09 2:43,2021-11-09 2:44,2021-11-09 2:18,2021-11-09 2:39,250.9999996,200.9999998,49.99999974,1291.0
32,2021-11-09 2:24,32,42,0.15,0.015,210.0,5.0,0.1661309084901568,0.0134905952175189,207.582,8.78,5.0,0.1264705882352943,0.0285539215686278,0.1324427480916034,0.0572718154463387,5,210.0,0.1608729227971008,0.0291270772028991,0.133,0.0569999999999999,0.0879848304875666,0.006298476218467,0.0879848304875666,0.006298476218467,1.0,5.553303041430249e-07,6.519342458541832e-08,5,12.442681677290285,0.9231410876514649,5,0.0194125858789535,0.0015536961470895,5,51.788255608964754,4.308367595462493,5,1573746.9984767132,240014.9605118701,5,6.467037754426108e-07,9.314921480140649e-08,5,False,5.553303041430249e-07,6.519342458541832e-08,False,12.442681677290285,0.9231410876514649,False,0.0194125858789535,0.0015536961470895,False,51.788255608964754,4.308367595462493,False,1573746.9984767132,240014.9605118701,False,6.467037754426108e-07,9.314921480140649e-08,0.31632,158.956,0.001989985,2021-11-09 2:58,2021-11-09 3:04,2021-11-09 3:05,2021-11-09 2:33,2021-11-09 2:58,405.0000004,328.0,77.0000004,1460.0
33,2021-11-09 2:39,33,16,0.0,0.015,240.0,5.0,0.0,0.0132373855404651,236.509,7.334,5.0,0.1196078431372542,0.0292892156862742,0.1885496183206108,0.0,5,240.0,0.1608729227971008,0.0291270772028991,0.19,0.0,0.0757516185408677,0.0093404374881073,0.0757516185408677,0.0093404374881073,1.0,5.925359842355289e-07,1.0383343507116237e-07,5,8.189638300136153,0.7061611409252742,5,0.016713503819299,0.0023040813736588,5,60.80319698118147,8.85605013120104,5,2072249.749557837,463628.2301426047,5,5.023755592943735e-07,1.1252940592627949e-07,5,False,5.925359842355289e-07,1.0383343507116237e-07,False,8.189638300136153,0.7061611409252742,False,0.016713503819299,0.0023040813736588,False,60.80319698118147,8.85605013120104,False,2072249.749557837,463628.2301426047,False,5.023755592943735e-07,1.1252940592627949e-07,0.31642,159.047,0.001989475,2021-11-09 3:11,2021-11-09 3:17,2021-11-09 3:19,2021-11-09 2:49,2021-11-09 3:10,459.0000004,328.0,131.0000004,1313.0
34,2021-11-09 2:54,34,69,0.3,0.015,210.0,5.0,0.3426923535800665,0.0129358185188883,207.602,8.591,5.0,0.1153186274509805,0.0285539215686273,0.075445292620865,0.1143430290872616,5,210.0,0.1608729227971008,0.0291270772028991,0.076,0.1139999999999999,0.0789726541980339,0.0026146637581855,0.0789726541980339,0.0026146637581855,1.0,4.872456018149728e-07,3.290109926809142e-08,5,12.913504952647012,0.8402708857853585,5,0.017424178954631,0.0006449802882666,5,57.45660908665961,2.198883415643847,5,1355777.4124905227,129802.73200437626,5,7.428602273600298e-07,6.90162168835735e-08,5,False,4.872456018149728e-07,3.290109926809142e-08,False,12.913504952647012,0.8402708857853585,False,0.017424178954631,0.0006449802882666,False,57.45660908665961,2.198883415643847,False,1355777.4124905227,129802.73200437626,False,7.428602273600298e-07,6.90162168835735e-08,0.31664,159.07,0.00199057,2021-11-09 3:26,2021-11-09 3:32,2021-11-09 3:33,2021-11-09 3:04,2021-11-09 3:25,389.0000004,328.0,61.00000043,1255.0
35,2021-11-09 3:07,35,24,0.0,0.02,210.0,5.0,0.0,0.0170863622134882,210.607,6.563,5.0,0.1299019607843141,0.0386029411764704,0.1273536895674298,0.0,5,210.0,0.2144972303961344,0.0388361029371988,0.1266666666666667,0.0,0.0349542254040739,0.0021042966887034,0.0349542254040739,0.0021042966887034,1.0,2.304488776003517e-07,1.6495571371722725e-08,5,11.43793895275273,0.7658237567800733,5,0.0077121464998989,0.0005190839092137,5,130.14514226879865,8.913321956479972,5,676451.2683047433,59707.77217595116,5,1.4879960889085426e-06,1.375859449017205e-07,5,False,2.304488776003517e-07,1.6495571371722725e-08,False,11.43793895275273,0.7658237567800733,False,0.0077121464998989,0.0005190839092137,False,130.14514226879865,8.913321956479972,False,676451.2683047433,59707.77217595116,False,1.4879960889085426e-06,1.375859449017205e-07,0.31639,158.916,0.001990926,2021-11-09 3:40,2021-11-09 3:46,2021-11-09 3:47,2021-11-09 3:18,2021-11-09 3:40,379.0,328.0,50.99999998,1298.0
36,2021-11-09 3:27,36,7,0.0,0.01,240.0,5.0,0.0,0.0085397203338715,237.15,5.944,5.0,0.0825980392156864,0.0185049019607847,0.2540712468193389,0.0,5,240.0,0.1072486151980672,0.0194180514685994,0.2533333333333333,0.0,0.0354957069727936,0.0056391725289963,0.0354957069727936,0.0056391725289963,1.0,3.076694212722304e-07,6.392786843031538e-08,5,6.440074206804349,0.5387192335328832,5,0.0078316166107849,0.0013910603655827,5,131.26873441983827,25.41608311045237,5,1236939.8480206293,316789.9219478299,5,8.552840305148068e-07,2.3308499552593465e-07,5,False,3.076694212722304e-07,6.392786843031538e-08,False,6.440074206804349,0.5387192335328832,False,0.0078316166107849,0.0013910603655827,False,131.26873441983827,25.41608311045237,False,1236939.8480206293,316789.9219478299,False,8.552840305148068e-07,2.3308499552593465e-07,0.31618,158.958,0.001989079,2021-11-09 4:00,2021-11-09 4:05,2021-11-09 4:06,2021-11-09 3:36,2021-11-09 3:59,377.9999997,328.0,49.99999974,1414.0
37,2021-11-09 3:42,37,50,0.15,0.02,270.0,2.0,0.1716108593381972,0.0182112288892955,265.527,5.592,2.0,0.1514705882352932,0.0379901960784315,0.0690839694656488,0.0535606820461387,2,270.0,0.2144972303961344,0.0388361029371988,0.0696666666666667,0.0569999999999999,0.1969424263276186,0.029601817874515,0.1969424263276186,0.029601817874515,1.0,1.1764543823507377e-06,2.5676039145196965e-07,5,13.84543481716445,1.5468629741112403,5,0.0434525104283135,0.0073021201927589,5,23.63177434048852,4.624269551987208,5,3207383.2339046686,843963.7845258142,5,3.308207313428668e-07,9.273124313562472e-08,5,False,1.1764543823507377e-06,2.5676039145196965e-07,False,13.84543481716445,1.5468629741112403,False,0.0434525104283135,0.0073021201927589,False,23.63177434048852,4.624269551987208,False,3207383.2339046686,843963.7845258142,False,3.308207313428668e-07,9.273124313562472e-08,0.30582,153.306,0.001994834,2021-11-09 4:15,2021-11-09 4:18,2021-11-09 4:20,2021-11-09 3:53,2021-11-09 4:14,328.0,200.9999998,127.0000001,1282.0
38,2021-11-09 3:58,38,70,0.3,0.015,240.0,5.0,0.3483114607610371,0.0129290344401617,237.089,5.207,5.0,0.1181372549019613,0.0286764705882354,0.0751908396946564,0.1186559679037116,5,240.0,0.1608729227971008,0.0291270772028991,0.076,0.1139999999999999,0.1044322881113357,0.0103585050448555,0.1044322881113357,0.0103585050448555,1.0,6.713083257440456e-07,9.953676642276837e-08,5,12.06086573894702,0.8785995605013397,5,0.0230414805627591,0.0025552163443298,5,43.84136878904976,4.992145789224991,5,1930156.22588282,350658.27111472853,5,5.317297533850941e-07,9.46239801615066e-08,5,False,6.713083257440456e-07,9.953676642276837e-08,False,12.06086573894702,0.8785995605013397,False,0.0230414805627591,0.0025552163443298,False,43.84136878904976,4.992145789224991,False,1930156.22588282,350658.27111472853,False,5.317297533850941e-07,9.46239801615066e-08,0.31611,158.919,0.001989127,2021-11-09 4:28,2021-11-09 4:34,2021-11-09 4:35,2021-11-09 4:07,2021-11-09 4:28,377.9999997,326.9999997,50.99999998,1207.0
